Repository: kris-brown/functionals

# functionals
Functional Development

## Usage
`python functionals/main.py data/atoms.csv`

File: data/scheff.csv
Mat,LC PBE uncorr,LC PBE corr,LC PBEsol corr,LC SCAN corr,LC expt,BM PBE uncorrected,BM PBE corr,BM PBEsol corr,BM SCAN corr,BM expt,CE PBE uncorr,CE PBE corr,CE PBEsol Corr,CE SCAN corr,CE expt
Ag,4.149,4.155,4.058,4.088,4.069,91,89.3,116.9,108.3,110.9,-2.54,-2.52,-3.09,-2.87,-2.95
Al,4.041,4.054,4.028,4.028,4.032,77.6,76,80.8,78.7,79.4,-3.47,-3.44,-3.81,-3.62,-3.39
AlAs,5.73,5.735,5.68,5.68,5.652,66.9,65.7,71.9,76.3,78.1,-3.71,-3.67,-4.03,-3.83,-3.78
AlP,5.508,5.518,5.48,5.484,5.458,82.4,81.4,84.6,87.4,86,-4.11,-4.06,-4.4,-4.2,-4.26
AlSb,6.224,6.231,6.159,6.172,6.128,49.2,49,55,56.7,59.3,-3.27,-3.23,-3.58,-3.37,-3.3
Au,4.157,4.161,4.084,4.098,4.065,139.7,137.7,174.2,166.1,180.9,-3.09,-3.07,-3.77,-3.58,-3.81
Ba,5.011,5.015,4.872,5.039,5.007,8.8,8.8,8,8.8,9.3,-1.88,-1.87,-2.11,-2.04,-1.9
BAs,4.81,4.822,4.779,4.783,4.777,131.7,128.7,138.4,143.1,148,-4.71,-4.63,-5.01,-4.6,-4.7
BN,3.626,3.64,3.621,3.618,3.607,374.1,363.6,373.8,379.6,378,-7.01,-6.85,-7.25,-6.68,-6.6
BP,4.549,4.562,4.533,4.54,4.538,162,158.5,165.9,168.9,173,-5.36,-5.26,-5.64,-5.21,-5.04
C,3.572,3.586,3.568,3.564,3.567,434.3,424,435.2,445,443,-7.73,-7.55,-8.1,-7.36,-7.37
Ca,5.527,5.538,5.466,5.559,5.565,17.4,17.1,17.6,18.2,18.4,-1.93,-1.91,-2.1,-2.08,-1.84
CdS,5.929,5.939,5.833,5.869,5.818,53.5,52.8,59.8,60.1,64.3,-2.57,-2.53,-2.89,-2.72,-2.78
CdSe,6.197,6.203,6.085,6.119,6.05,44.8,44.3,52.4,52.1,55,-2.32,-2.3,-2.66,-2.47,-2.46
CdTe,6.62,6.627,6.492,6.53,6.48,35.2,33.5,40.1,39.3,44.5,-1.93,-1.91,-2.03,-2.07,-2.23
Cu,3.631,3.638,3.571,3.565,3.603,139.4,136.8,162.3,165.5,142.3,-3.52,-3.49,-3.99,-3.9,-3.49
Fe,2.831,2.834,2.79,2.822,2.861,195.1,190.2,229.5,185.3,173,-4.94,-4.9,-5.63,-4.53,-4.28
GaAs,5.747,5.753,5.665,5.662,5.641,60.7,59.5,69,72.5,76.9,-3.17,-3.14,-3.55,-3.29,-3.31
GaN,4.548,4.559,4.508,4.504,4.52,172,168,184.9,189.5,200,-4.41,-4.33,-4.77,-4.37,-4.48
GaP,5.507,5.515,5.445,5.452,5.442,76.6,75.5,83.7,86.7,88.7,-3.51,-3.46,-3.87,-3.61,-3.56
GaSb,6.216,6.222,6.119,6.122,6.082,44.5,44,51.8,53.4,56.3,-2.85,-2.82,-3.2,-2.98,-3
Ge,5.761,5.767,5.669,5.674,5.652,59.4,57.3,66,71.3,75.8,-3.76,-3.72,-4.19,-3.94,-3.87
HfC,4.653,4.662,4.619,4.628,4.638,236.5,233.6,247.4,250.6,275,-8.1,-8.03,-8.66,-8.06,-8.11
HfN,4.55,4.559,4.512,4.516,4.519,260.8,254.5,272.8,280.8,306,-7.54,-7.49,-8.11,-7.42,-8.03
InAs,6.186,6.192,6.088,6.099,6.036,48.1,47.7,56.5,57.9,58,-2.92,-2.89,-3.28,-2.99,-3.05
InP,5.96,5.969,5.884,5.903,5.861,59.9,58.9,65.6,68.1,72.5,-3.17,-3.14,-3.52,-3.23,-3.43
InSb,6.633,6.641,6.515,6.53,6.469,36.9,36.2,43.3,43.5,46.5,-2.67,-2.65,-3.02,-2.77,-2.79
Ir,3.87,3.872,3.831,3.816,3.835,350.1,347.4,390.5,409.1,383,-7.45,-7.42,-8.45,-7.52,-6.94
K,5.284,5.301,5.23,5.337,5.225,3.6,3.57,3.4,3.7,3.7,-0.88,-0.88,-0.94,-0.84,-0.93
Li,3.436,3.462,3.461,3.503,3.477,14.1,13.5,12.9,12.5,12.8,-1.68,-1.64,-1.71,-1.57,-1.63
LiCl,5.151,5.185,5.094,5.138,5.106,31.7,29.8,32.6,35.3,35.4,-3.4,-3.37,-3.52,-3.49,-3.55
LiF,4.066,4.103,4.042,4.003,4.01,67.2,61.6,69.3,79.2,69.8,-4.36,-4.3,-4.45,-4.32,-4.4
MgO,4.254,4.272,4.231,4.21,4.207,149.4,145.2,153,164.9,168.8,-4.98,-4.91,-5.24,-5.11,-5.12
MgS,5.231,5.245,5.197,5.208,5.202,73.8,71.7,76.9,79.1,78.9,-3.71,-3.67,-3.99,-3.93,-4
Mo,3.161,3.164,3.132,3.146,3.144,259.1,256.5,276,275.9,265.3,-6.34,-6.3,-7.11,-5.63,-6.82
Na,4.203,4.219,4.189,4.223,4.225,7.7,7.5,7.6,7.9,7.5,-1.1,-1.08,-1.15,-1.06,-1.11
NaCl,5.698,5.721,5.624,5.607,5.595,23.7,23,25.8,28.7,28.5,-3.11,-3.09,-3.21,-3.25,-3.33
NaF,4.7,4.727,4.652,4.598,4.609,45.3,42.6,46.9,53.9,51.4,-3.83,-3.79,-3.92,-3.84,-3.93
Nb,3.31,3.313,3.274,3.297,3.296,169.7,167.5,179.1,176.5,174,-7.04,-7.01,-7.73,-6.53,-7.57
NbC,4.486,4.495,4.458,4.481,4.47,299.4,289.1,308.8,304.3,302,-7.99,-7.92,-8.58,-7.62,-8.26
NbN,4.421,4.429,4.386,4.409,4.379,306.9,298.4,324.5,318.7,292,-7.11,-7.08,-7.72,-6.68,-7.5
Ni,3.518,3.524,3.468,3.465,3.513,199.4,196.3,228.3,228.1,187.6,-4.76,-4.72,-5.45,-4.49,-4.44
Pd,3.942,3.947,3.878,3.895,3.881,168.6,166.2,200.5,192.2,195,-3.72,-3.7,-4.43,-4.28,-3.89
Pt,3.97,3.973,3.92,3.913,3.916,249.1,246.9,287.9,292.5,277,-5.59,-5.56,-6.48,-5.84,-5.84
Rb,5.669,5.677,5.576,5.708,5.585,2.8,2.79,2.9,3.2,3.1,-0.79,-0.79,-0.83,-0.74,-0.85
Rh,3.83,3.834,3.783,3.789,3.798,257.1,254.2,291.9,291.2,268.7,-5.83,-5.8,-6.68,-5.26,-5.75
Si,5.47,5.479,5.44,5.442,5.43,88.6,87.5,94.8,99,99.2,-4.58,-4.51,-4.91,-4.67,-4.63
SiC,4.381,4.392,4.368,4.363,4.358,212.9,209,220.9,227.4,225,-6.41,-6.3,-6.77,-6.36,-6.36
Sn,6.651,6.659,6.534,6.558,6.482,35.9,35.4,39.4,40.7,53,-3.21,-3.19,-3.58,-3.37,-3.14
Sr,6.02,6.028,5.914,6.085,6.048,11.5,11.4,12.6,10.6,12.4,-1.64,-1.63,-1.83,-1.82,-1.72
Ta,3.318,3.32,3.28,3.276,3.301,194.1,193.3,206.4,205.5,194.2,-8.19,-8.17,-8.99,-8.44,-8.09
TiC,4.333,4.345,4.304,4.329,4.33,249.6,244.1,259.7,263.7,244,-7.43,-7.35,-7.92,-7,-7.16
TiN,4.247,4.258,4.214,4.235,4.239,278,271.5,295.6,294.5,289,-7.02,-6.95,-7.51,-6.53,-6.69
V,2.996,3.001,2.962,2.975,3.028,182.6,180.8,197.5,197.9,157,-5.42,-5.39,-5.99,-4.54,-5.31
VC,4.156,4.167,4.128,4.145,4.16,306.2,301.5,328.5,329,303,-7.07,-7.01,-7.61,-6.55,-6.94
VN,4.117,4.13,4.083,4.102,4.135,314.9,301.6,325.3,322.7,268,-6.31,-6.26,-6.84,-5.72,-6.25
W,3.183,3.185,3.155,3.152,3.162,301.9,300.3,319.7,323.8,314.2,-8.46,-8.43,-9.23,-8.7,-8.9
ZnS,5.445,5.457,5.367,5.386,5.404,69.7,68.8,76.5,77.6,77.2,-2.91,-2.87,-3.26,-3.11,-3.17
ZnSe,5.734,5.741,5.639,5.656,5.668,56.7,55.5,64.5,65.1,64.7,-2.58,-2.55,-2.95,-2.77,-2.63
ZnTe,6.18,6.194,6.07,6.09,6.104,43.3,43,50.6,49.8,52.8,-2.11,-2.09,-2.24,-2.29,-2.41
ZrC,4.71,4.719,4.678,4.712,4.696,222,218.1,231.7,228.1,226,-7.97,-7.91,-8.43,-7.58,-7.93
ZrN,4.595,4.605,4.563,4.59,4.585,250.3,245,270.9,260.9,215,-7.56,-7.5,-8.01,-7.08,-7.52

File: data/solshaamacoh.csv
name,y_ref,y_0,exch,corr
Li_bcc,1.6681764045276282,-0.1768785458831701,"[1.2856968610773993, -2.0024673813404794, 2.4422744952494497, -2.6776515415099995, 3.028894908216143, -3.312035460786302, 3.383673077379216, -3.320304518831841, 3.289719715570322, -3.35335222755246]","[0.57531097936475, 0.7595285945237851, 0.28515237514639996]"
Al_fcc,3.436902888359143,-2.131812551695077,"[5.047785973871797, -7.711228703255202, 11.011439091548699, -13.488155453924602, 14.820607991942069, -15.18245842883567, 14.909843896066329, -14.279977737479083, 13.428561796195932, -12.372786168984804]","[0.7392870414735198, 1.68595895814315, 0.6011622383204]"
Na_bcc,1.1323769961742942,-0.05644831628968916,"[0.7523331313936978, -1.4604822956096974, 1.7930178062488018, -2.057286126448002, 2.7484590657762986, -3.2628055323915497, 3.01837045936686, -2.37785429882202, 2.12893103928763, -2.40044279889572]","[0.4566090318064795, 0.6625385948063598, 0.2936217904476]"
C_diamond,7.588088152221893,-0.7788895559213316,"[7.857612106403302, -10.822978936019052, 13.931146079428352, -15.260243396329251, 14.6312259932158, -12.617149988192999, 10.00526022711869, -7.457189527538111, 5.406447226791181, -4.01866715548842]","[1.2251204880141602, 2.0439919444157604, 0.2701392512946]"
Pd_fcc,3.9380062318540268,5.378937933855241,"[-0.5782295838059781, -4.356504196091009, 9.709127320463978, -11.428374102639992, 8.46260734693601, -2.2812792988899986, -4.400679300612097, 9.023715704704003, -10.173412100953499, 7.9183291553245]","[0.26626627716029816, 1.6297011607308995, 1.174773477902]"
Cu_fcc,3.5179925894477164,2.287990266065947,"[1.6136399278800013, -5.552885094007991, 9.651143410695, -10.76992084407901, 8.457654801555691, -4.269973496296203, 0.38137526955129886, 1.7357956880012964, -1.9089589489821037, 0.9901808463140043]","[0.5609860465080985, 1.6188539281681997, 1.001552230384]"
Au_fcc,3.808621488537434,0.4638565535314285,"[3.1914038144510073, -7.971447211238001, 13.028982201633994, -14.614104834350996, 11.883687343193998, -6.109930114815398, -0.42192976800040327, 5.526740796044798, -7.861285467857904, 7.229839590518502]","[0.554597509194501, 1.8777489002300012, 1.1968752345168001]"
Ag_fcc,2.970572553000486,0.7237118489390753,"[2.268189625801, -6.196343224879996, 9.98493715992501, -10.406096738133016, 7.1270195919119885, -1.8584580406442086, -2.971766700202693, 5.4843158244405, -5.0787949483923, 2.4923508336424973]","[0.5344822530102, 1.5704632480415022, 1.0404265695364]"
Ir_fcc,6.926071269811268,2.809046018011628,"[4.85842126116799, -11.551637506333009, 19.69703554711799, -24.603933254097996, 24.6112087338243, -20.148628397115594, 12.791317135776694, -4.5080879318268, -2.934763422103501, 8.2608156897588]","[1.2636464800586005, 3.0914878448330985, 1.3275462134496]"
Ta_bcc,8.122165811963018,0.9801857527421873,"[6.686889895669992, -12.05520664339599, 18.826502709706006, -23.0422089025041, 22.844502260425102, -18.67656166630759, 12.713484809753304, -7.5202378094153985, 4.7305835417756015, -4.4576052724513]","[1.390680110635902, 3.0022731901796007, 1.3177098696156]"
Ca_fcc,1.8605023050352507,-2.384052626085804,"[3.8400337415811947, -5.350020173052698, 6.981685739461099, -7.875444612544804, 7.969899168904, -7.488248568683304, 6.7343391800629995, -5.944193028951101, 5.2597120266052, -4.7620299289703]","[0.4649634406653984, 1.0451594447041508, 0.4458403657792]"
Pt_fcc,5.873086006199874,1.860485136531878,"[4.222749865006023, -10.125565604715007, 17.048230582106, -20.6716455439189, 19.522854806371697, -14.292099904755993, 6.9042401348648, 0.45951236888529934, -6.0419052636529, 8.8870064784645]","[0.8798338117162992, 2.499962508505801, 1.3954123679024]"
LiH_b1,2.4874253139131945,0.20116896373288817,"[1.6875458921970647, -2.1729654385431694, 2.1594572932158256, -1.4768864824282297, 0.5366415720681839, 0.34697959136060597, -0.9648405466320185, 1.2312573784405973, -1.142466214129541, 0.7422168515561895]","[0.7254142569000764, 0.7083252260117832, 0.2668419980094]"
Rh_fcc,5.804854665680212,2.69561555697274,"[3.507565030017986, -9.443815853664006, 16.280947183476982, -19.607091162549594, 18.016753882790994, -12.4081818400051, 4.925780904033303, 2.1291878081094, -7.032410480406803, 8.980328880455001]","[1.1558805188305996, 2.6775136172598017, 1.1398429122868]"
BN_b3,6.757505436130845,-0.6019982927443266,"[6.913748162740596, -9.586418088424452, 12.167327058661002, -12.83236322083993, 11.49626002434901, -8.795155134332054, 5.542826223529566, -2.4235778803774357, -0.10629444399059462, 1.8303047848251701]","[1.2744118905144797, 1.93965955378963, 0.300724277216]"
Mo_bcc,6.8483223842534535,5.938371325281963,"[-0.5300551472840027, -4.627707942356011, 9.959544393475, -12.324995104769002, 11.787765018128297, -9.47104513049051, 6.4313733913787985, -3.395843518864204, 1.0060684169057978, 0.2174205878382054]","[2.4338322674155997, 3.6365964211102018, 1.307310129562]"
Si_diamond,4.681675396299154,-0.5310742330334222,"[4.65480669335885, -7.101232729846252, 9.578729806131403, -10.472504273247651, 9.645484496422798, -7.55592648887458, 4.90024780023726, -2.3686368857673, 0.4884101376824399, 0.46178690560468016]","[0.9784293543921594, 1.6532220782060705, 0.5009793072712]"
W_bcc,8.828684272985052,7.071090829238813,"[0.240729854603984, -5.800320433042003, 11.635670489127989, -14.526120538635993, 14.55655217049079, -12.685996193269403, 9.785572097613894, -6.601636386029597, 3.9053678679469996, -2.2267370200639007]","[2.5859556673810005, 3.8890770749140007, 1.3553835283]"
Ge_diamond,3.8631407672113367,-0.8618672884236176,"[4.181050458460703, -6.7555971269379995, 9.329420476507803, -10.19570521949645, 9.32860283813835, -7.415983868387599, 5.252636915386349, -3.3964296954080098, 2.05856933976922, -1.1724449538555302]","[0.9362679955532593, 1.62580721073099, 0.50151499548]"
MgO_b1,5.202864614935098,-1.3663173031922042,"[6.227543048690606, -8.140814128035046, 9.375210280526247, -8.334685931775098, 5.3506811616951, -1.6596579773094007, -1.4029569111302305, 2.9791139246409397, -2.919992465502915, 1.6919626220354105]","[0.8151404819882107, 1.2356362558547804, 0.48642798359940004]"
SiC_b3,6.477670088315611,-1.2359909039684212,"[7.063353758668647, -9.771209137000298, 12.536231834932003, -13.539365557024702, 12.573738904385252, -10.129754198855538, 6.96230026126485, -3.801368229250545, 1.212190584309035, 0.4874450291135716]","[1.1731338474878097, 1.9154658026574651, 0.47865126856819995]"
LiF_b1,4.45663702076114,-0.4463984780969099,"[4.575885972749553, -5.563874067293085, 5.41729409768061, -3.59121918636356, 1.2080211668561347, 0.5615229989734996, -1.157482046777508, 0.7607923422804959, 0.055488538254660824, -0.7723752057361448]","[0.6434095891065343, 0.7348371656991874, 0.291465183607]"
MgS_b1,4.031698404656043,-0.7864489536439123,"[4.298431065318894, -6.192060017292, 7.853015508928301, -7.973826413799351, 6.576564310439853, -4.205992043096501, 1.6465058333648699, 0.3005877864655897, -1.1185870233377448, 0.8292332418323154]","[0.662417005138856, 1.1990289088804102, 0.5850731200492001]"
Sr_fcc,1.7184607069099163,-1.1859541216761613,"[2.4202145306240084, -4.007312288245288, 5.804123629979799, -6.929772422674496, 7.292851469258601, -7.1365337423101, 6.844097598681703, -6.713815304389499, 6.830470970344898, -7.0819575716686]","[0.3995780726767997, 1.0238118143989006, 0.4217898124048]"
BP_b3,5.140678982087269,-0.8471414204891019,"[5.630849986172251, -8.299144943301247, 11.085040962357155, -12.30795081807518, 11.82540132264426, -10.088387991949654, 7.6980992490793145, -5.1640108520920895, 2.8332392631245247, -0.8868298777675654]","[1.109031895484625, 1.8256824688912645, 0.49983866082659995]"
AlN_b3,5.8454494876960075,-0.7911323561690295,"[5.877619065491849, -8.1295692900553, 10.084258416396302, -10.094332255474946, 8.166132169816436, -5.021432876038185, 1.578582124240266, 1.363847972866283, -3.2790303812260033, 3.983744426504078]","[1.2417072027032692, 1.7683042227988546, 0.43666439620260006]"
GaN_b3,4.549915470032885,-0.6303730129774934,"[4.5713035554270505, -7.240117030651746, 9.807967863966354, -10.393407283187198, 8.8989056897713, -6.060137715045576, 2.8383880317511103, -0.023133969488299932, -1.918752245844455, 2.862785297072855]","[1.1432935944695304, 1.8092275032137444, 0.41636366028980004]"
Ba_bcc,1.8839937672084726,-2.1389356222640004,"[3.6232374691931, -5.233445049787591, 6.742281015848491, -6.861627993014395, 5.417498170155298, -3.0900112751486972, 1.0117120638682984, -0.07220626767979965, 0.3898437661803982, -1.296953176749298]","[0.5163526732638992, 1.0791234108801007, 0.4661041576776]"
NaF_b1,3.9695162301198064,-0.49564551590344763,"[4.205772498947951, -5.099819481691448, 4.830717735365603, -3.1075596898762043, 1.1862428477326006, 0.08149339785252607, -0.5647048307220803, 0.4542859564994899, 0.030067504477310436, -0.6271464816933943]","[0.5918295153922397, 0.6749915014978844, 0.3182311220398]"
K_bcc,0.9402832310528938,-0.19855756891843157,"[0.7468636114030005, -1.425055794576494, 1.6425507095671037, -1.635674866884301, 2.0891080118980057, -2.6668815171275, 2.627054280971599, -1.8634745678763984, 1.0885693500416984, -1.022130302199999]","[0.40135914780250026, 0.6022295466550514, 0.22534001583280003]"
AlP_b3,4.321901482924176,-0.46464547868563244,"[4.097603525765848, -6.300812792360702, 8.433340310135854, -9.076394302241102, 8.229422025862734, -6.395815706208786, 4.1531937674444155, -1.9406522590949464, 0.00999411464427169, 1.560308420666768]","[1.0095867229116653, 1.575729797185689, 0.4927546460654]"
Fe_bcc,4.336009929252236,1.9745668229607816,"[2.761698068811995, -7.391116515666013, 12.691663661370995, -15.244192142080294, 14.0809047570825, -9.976298133157599, 4.665627504364203, -0.10261456266120206, -2.3110773190298985, 2.198854784329402]","[1.3132071413594009, 2.4998642324173996, 0.6040900514616]"
Pb_fcc,2.0400534931108676,-0.06723125300820243,"[2.891976868832984, -5.905074316720999, 8.508458483329008, -8.34594819756802, 5.5509430076469926, -1.6473785318137004, -1.5222118319916973, 2.7542869615339, -1.9063843817545063, -0.21658173538109793]","[0.8253498040390994, 1.612388473269501, 0.8339926530728]"
LiCl_b1,3.586038160891522,0.009897629282136222,"[3.1163658409546002, -4.115303528819389, 4.2615210442110545, -3.080994451627859, 1.3779992059276367, 0.06614322125084904, -0.7838409149957073, 0.7330695735380939, -0.23103999113523965, -0.26408024417949516]","[0.5655605881617847, 0.7368801679484873, 0.3634321236582]"
NaCl_b1,3.3372956295002028,-0.008101671203441185,"[2.890288857256749, -3.758211141893703, 3.735571632878802, -2.6257579635163495, 1.3737886387915488, -0.4532049330185757, -0.08378851074808047, 0.2340128884221393, -0.049154139939640906, -0.20104067313599483]","[0.5183098764617897, 0.6670439412609896, 0.37795112131740005]"
AlAs_b3,3.8244164201415365,-0.6152738466387291,"[3.9235860089885435, -6.212096975805444, 8.372138419962745, -8.85549786422645, 7.657357156164135, -5.411048624006835, 2.8782326328671655, -0.6381589821787914, -1.0140848772185875, 2.053071657555363]","[0.9733966110416654, 1.5473035857229593, 0.5220466314828001]"
Sn_diamond,3.1420390129778113,-0.05396332065569709,"[3.1185132469764767, -5.869982636515488, 8.354577446566992, -8.41991953204581, 5.981077714865208, -2.1613487633957007, -1.4510259218719028, 3.6017489890049497, -3.83331613196005, 2.516212580366]","[0.8343613740211495, 1.5274622883337, 0.5372075313922001]"
TiN_b1,6.694283376068885,3.323299305528323,"[3.1394799044061017, -6.791644757874948, 10.537889026370792, -11.69209121586335, 9.966449301848552, -6.219626142251549, 1.4502670937459996, 3.302932527837399, -6.904448741111036, 8.588480591728947]","[1.5676391863220651, 2.4358473769964757, 0.8052825358822]"
GaAs_b3,3.3372956295002028,-0.6926412505438648,"[3.5810693700377527, -6.21120828125585, 8.815133802442396, -9.586279001222799, 8.4096331296223, -5.968315855557323, 3.155522740398659, -0.6666572159593, -1.1438264565901353, 2.246975283196145]","[0.9411773734723745, 1.6127609736170507, 0.5460602408428]"
Nb_bcc,7.518157753827792,5.002452886077208,"[1.1785699961779983, -5.91329972526799, 10.688323589490992, -12.660200825412801, 12.079180159366686, -10.115107733779503, 7.719324162864801, -5.426057982172601, 3.6542936769108962, -2.718768638777096]","[2.0414464094364995, 3.181735673152801, 1.3859177562016]"
Rb_bcc,0.8571001645004028,-0.17134530805938653,"[0.6744628129483914, -1.365294350853489, 1.5585118476435014, -1.438492999071002, 1.7613434047311003, -2.3187234040099014, 2.3502003580035016, -1.5818948307071992, 0.6225143310796994, -0.31934014866780025]","[0.37286129726230044, 0.5772299619936714, 0.225266127804]"
TiC_b1,7.156529913571087,3.060106110607933,"[3.9382542886974576, -7.55697000168005, 11.466565413025648, -13.106499304703096, 12.113146047501552, -9.159882609625749, 5.036863508322096, -0.5943595036711553, -3.159212109801036, 5.50635842647963]","[1.3294102069258553, 2.293455808024021, 0.773653841554]"
GaP_b3,3.606766705174132,-0.6094554608070268,"[3.7417427266653576, -6.33546973498175, 8.999874303764603, -10.041530090856348, 9.3307491132361, -7.400860209438223, 4.94033248485411, -2.484504390283705, 0.3311683088885502, 1.43611286647836]","[0.9765667117462247, 1.66025519603018, 0.5174794277026]"
CaO_b1,5.533637444580548,-1.7221714487349544,"[6.94797190813965, -8.792805412027306, 9.778741053823495, -8.247787969097601, 4.717068573640056, -0.7945844131444986, -1.9564038974767008, 2.8422488932164995, -2.1659636964062994, 0.7657783101623394]","[0.9007243938488152, 1.2773389283161087, 0.5016350635268]"
ZrN_b1,7.524461574587414,1.5141107105244913,"[5.49723506231544, -9.247725615066301, 13.345809788168154, -14.939070200154148, 13.218584831470544, -8.940930426222955, 3.7625940408686986, 0.6272547746299004, -3.179440014080244, 3.715407366259379]","[1.4076869882348895, 2.3777492894782597, 0.7752424341732]"
ZrC_b1,7.931777469740698,1.2954859064880822,"[6.257028360003801, -9.915936170630403, 14.088719763536005, -16.0889108459886, 15.062964850921198, -11.5868529623392, 7.083431495928444, -3.011628976665154, 0.2584734068663632, 1.0520855038430135]","[1.161881066511679, 2.2090614449684054, 0.7375410674780001]"
NbN_b1,7.49647803980589,2.7805566061692417,"[3.4799766584664553, -7.528502362849295, 11.53401423127265, -12.812255582484397, 11.277140857554294, -7.8272746940152516, 3.4759807155723017, 0.9280361887394974, -4.640081630134398, 7.082442031137729]","[1.8715512138952892, 2.7913178780017596, 0.8938696644116001]"
V_bcc,5.332465003575946,7.15210125629163,"[-2.6289171287880038, -1.477811266868997, 5.765625919722197, -7.972902427069897, 8.047531823314998, -6.477041125286306, 4.018619269092202, -1.6276953522963993, 0.15232679626770107, 0.013591085437898442]","[2.0263516386185003, 2.9873072764742297, 1.1867341025640001]"
NbC_b1,8.258252042191806,3.0384779495431076,"[4.254841748065303, -8.25893804481889, 12.421901905197984, -14.209948003868355, 13.483300148152452, -10.96328350883035, 7.441890431996246, -3.546191472270756, -0.15235776217798858, 3.1717224590399162]","[1.634364614984829, 2.6500523752048046, 0.8667204318294]"
InP_b3,3.4720311673371675,-0.4159431485685161,"[3.28913936498256, -5.913704807620562, 8.448773932031003, -9.036550001707852, 7.57929119005091, -4.8525686599354, 1.8737381590836506, 0.567691439379896, -2.129257467120649, 2.912645347731779]","[0.9476027998152343, 1.603585351519346, 0.5322385614554]"
InAs_b3,3.0781888259675783,-0.49614519021866954,"[3.178184737122649, -5.8261712306189395, 8.27982594385675, -8.577478881533196, 6.647773373013408, -3.4273933794742035, 0.14572170800429518, 2.2480007550018506, -3.364777549303348, 3.3799850391426354]","[0.9151051098260865, 1.554787379540267, 0.554090945973]"
VC_b1,6.938880198603682,3.9264512511739866,"[2.5053645256382993, -6.303869937453399, 10.376626992776352, -12.382148084529547, 11.940546066191551, -9.3956492609903, 5.481448955178394, -1.1424254177112037, -2.6973742496009354, 5.398979457987216]","[1.63916503626848, 2.591205925531371, 0.7730858273326]"
Ni_fcc,4.476001764685645,1.8506172613164438,"[3.2736138814540254, -7.7010338986519855, 12.482221829782986, -14.078956877495003, 11.7699149425642, -7.072984070292392, 2.321249353298903, 0.7390531814643992, -1.6801707565246957, 1.1401574850774026]","[0.7565359643328016, 1.9244196634207995, 0.7906019081600001]"
VN_b1,6.245510392350379,4.330129242973172,"[1.2485348616004472, -4.930300331345805, 8.595169290351507, -9.865090604973098, 8.522704653194651, -5.148505652837848, 0.6844644725970497, 3.7825450870897495, -7.267330807481694, 9.13580300852204]","[1.8429807581314392, 2.6494688699247764, 0.7631617414644001]"
